Repository: cbixx/global-corrosion-site-maps

File: data/publish_batches/publish_batch01_20260426.csv
site_id,site_label,site_type,latitude,longitude,modern_country_location,administering_country,former_entity,region_category,exposure_period,metal,source_1,source_2,source_3,source_4,source_5,source_6,source_7,notes
AQ-AU-001,Macquarie Island,Sub-Antarctic Islands,-54.49,159.01,Sub-Antarctic Islands,Australia,,"Island marine, rural","1 month, 1-4 years, varies","Carbon steel, Mild steel, Steel St3, Copper, Aluminum alloys, Cadmium",source_pdfs/s001.pdf,,,,,,,Table 3: longitude not given; elevation=7.5 m; distance_from_sea<1 km; corrosion_rate=222 µm/year.
AQ-AU-002,Hurd Island,Sub-Antarctic Islands,-53.1,73.5,Sub-Antarctic Islands,Australia,,"Island marine, rural","1 month, 1-4 years, varies","Carbon steel, Mild steel, Steel St3, Copper, Aluminum alloys, Cadmium",source_pdfs/s001.pdf,,,,,,,Table 3: longitude not given; elevation<10 m; distance_from_sea<1 km; corrosion_rate=55.30 µm/year.
AQ-AU-003,Signy Island,Sub-Antarctic Islands,-60.717,-45.6,Sub-Antarctic Islands,Australia,,"Island marine, rural","1 month, 1-4 years, varies","Carbon steel, Mild steel, Steel St3, Copper, Aluminum alloys, Cadmium",source_pdfs/s001.pdf,,,,,,,Table 3: elevation<10 m; distance_from_sea<1 km; corrosion_rate=36.40 µm/year.
AQ-AU-004,Mawson station,Research station,-67.6,62.883,Antarctica,Australia,,Coastal,"1 month, 1-4 years, varies","Carbon steel, Mild steel, Steel St3, Copper, Aluminum alloys, Cadmium",source_pdfs/s001.pdf,,,,,,,Table 3: elevation<10 m; distance_from_sea<1 km; corrosion_rate=3.35 µm/year.
AQ-AU-005,Site LGB 00,Field site,-68.65,61.0,Antarctica,Australia,,Inland,"1 month, 1-4 years, varies","Carbon steel, Mild steel, Steel St3, Copper, Aluminum alloys, Cadmium",source_pdfs/s001.pdf,,,,,,,Table 3 gives longitude as approximately ~61; elevation=1830 m; distance_from_sea=186 km; corrosion_rate=0.18 µm/year.
AQ-AU-006,Site LGB 10,Field site,-71.283,60.0,Antarctica,Australia,,Inland,"1 month, 1-4 years, varies","Carbon steel, Mild steel, Steel St3, Copper, Aluminum alloys, Cadmium",source_pdfs/s001.pdf,,,,,,,Table 3 gives longitude as approximately ~60; elevation=2616 m; distance_from_sea=390 km; corrosion_rate=0.10 µm/year.
AQ-AU-007,Site LGB 35,Field site,-76.05,58.0,Antarctica,Australia,,Inland,"1 month, 1-4 years, varies","Carbon steel, Mild steel, Steel St3, Copper, Aluminum alloys, Cadmium",source_pdfs/s001.pdf,,,,,,,Table 3 gives longitude as approximately ~58; elevation=2340 m; distance_from_sea=780 km; corrosion_rate=0.13 µm/year.
AQ-GB-001,Rothera Point,Point site,-67.567,-70.0,Antarctica,United Kingdom,,Coastal,"1 month, 1-4 years, varies","Carbon steel, Mild steel, Steel St3, Copper, Aluminum alloys, Cadmium",source_pdfs/s001.pdf,,,,,,,Table 3 gives longitude as approximately ~−70; elevation<10 m; distance_from_sea<1 km; corrosion_rate=27.10 µm/year.
AQ-NZ-001,Wanda station,Research station,-77.52,161.57,Antarctica,New Zealand,,Coastal,"1 month, 1-4 years, varies","Carbon steel, Mild steel, Steel St3, Copper, Aluminum alloys, Cadmium",source_pdfs/s001.pdf,,,,,,,Table 3: elevation=130 m; distance_from_sea=44 km; corrosion_rate=0.87 µm/year.
AQ-NZ-002,Scott’s Hat (cape Evans),Cape site,-77.63,166.4,Antarctica,New Zealand,,Coastal,"1 month, 1-4 years, varies","Carbon steel, Mild steel, Steel St3, Copper, Aluminum alloys, Cadmium",source_pdfs/s001.pdf,,,,,,,"Table 3 reports three results at the same site: corrosion_rate=10.83, 10.20, and 4.42 µm/year; elevation=5 m; distance_from_sea=0.2 km."
AQ-RU-001,Mirnyi station,Research station,-66.55,93.02,Antarctica,Russia,USSR,Coastal,"1 month, 1-4 years, varies","Carbon steel, Mild steel, Steel St3, Copper, Aluminum alloys, Cadmium",source_pdfs/s001.pdf,,,,,,,"Table 3: elevation=39.9 m; distance_from_sea=0.25 km; steel corrosion_rate=7.7 µm/year. Table 5 adds one-year results: steel 7.8 µm/year, copper 1.1 µm/year, cadmium 0.3 µm/year, D16 alloy 0.8–1.77 µm/year."
AQ-RU-002,Vostok station,Research station,-78.45,106.85,Antarctica,Russia,USSR,Inland,"1 month, 1-4 years, varies","Carbon steel, Mild steel, Steel St3, Copper, Aluminum alloys, Cadmium",source_pdfs/s001.pdf,,,,,,,Table 3: elevation=3488 m; distance_from_sea=1200 km; corrosion_rate=0.05 µm/year.
AQ-US-001,South Pole,Research station,-90.0,0.0,Antarctica,United States,,Inland,"1 month, 1-4 years, varies","Carbon steel, Mild steel, Steel St3, Copper, Aluminum alloys, Cadmium",source_pdfs/s001.pdf,,,,,,,Table 3: longitude not given; elevation=2800 m; distance_from_sea=1300 km; corrosion_rate=0.03 µm/year. Text notes this was about 3.7 years of continuous exposure.
AQ-ZA-001,Marion Island,Sub-Antarctic Islands,-46.88,37.86,Sub-Antarctic Islands,South Africa,,"Island marine, rural","1 month, 1-4 years, varies","Carbon steel, Mild steel, Steel St3, Copper, Aluminum alloys, Cadmium",source_pdfs/s001.pdf,,,,,,,Table 3: longitude not given; elevation<10 m; distance_from_sea<1 km; corrosion_rate=31.90 µm/year.
AQ-ZA-002,Robertskollen (SANAE),Field site,-68.483,0.0,Antarctica,South Africa,,Inland,"1 month, 1-4 years, varies","Carbon steel, Mild steel, Steel St3, Copper, Aluminum alloys, Cadmium",source_pdfs/s001.pdf,,,,,,,Table 3 gives longitude as approximately ~0; elevation=400 m; distance_from_sea=120 km; corrosion_rate=0.70 µm/year.
AT-001,Vienna,City,48.2082,16.3738,Austria,,,Urban,1 year,"Carbon steel, Zinc, Weathering steel, Copper",source_pdfs/s015.pdf,source_pdfs/s016.pdf,,,,,,
BE-001,Antwerp,City,51.2213,4.4051,Belgium,,,"Urban, marine","1 year, 2 years, 4 years",Carbon steel,source_pdfs/s013.pdf,,,,,,,
BG-001,Sofia,City,42.6977,23.3219,Bulgaria,,,Urban,1 year,"Carbon steel, Zinc, Copper",source_pdfs/s014.pdf,source_pdfs/s015.pdf,,,,,,
CA-001,Dorset,Town,45.233,-78.883,Canada,,,Rural,"1 year, 2 years, 4 years, 8 years, Annually","Carbon steel, Weathering steel, Zinc, Aluminium, Copper",source_pdfs/s009.pdf,source_pdfs/s010.pdf,source_pdfs/s011.pdf,source_pdfs/s012.pdf,source_pdfs/s013.pdf,source_pdfs/s014.pdf,,
CH-001,Chaumont,Locality,47.031,6.96,Switzerland,,,Rural,"1 year, 2 years, 4 years","Carbon steel, Zinc, Copper, Weathering steel",source_pdfs/s013.pdf,source_pdfs/s014.pdf,source_pdfs/s015.pdf,source_pdfs/s016.pdf,,,,
CZ-001,Prague,City,50.11,14.45,Czech Republic,,Czechoslovakia,Urban,"1980-2026, 1997-2001 (1, 2, 4 years multipollutant), 2005-06 (1-year multipollutant), 2008-09 (1-year trend exposure), 2011-12 (1-year trend exposure), 1 year, 2 years, 4 years, 8 years, Annually","Carbon steel, zinc, copper, aluminium, limestone, modern glass, Weathering steel, Zinc, Aluminium, Copper",https://www.corrosion-sites.com/index.php,source_pdfs/s009.pdf,source_pdfs/s010.pdf,source_pdfs/s011.pdf,source_pdfs/s012.pdf,source_pdfs/s013.pdf,source_pdfs/s014.pdf,
CZ-002,Kasperske Hory,Town,49.1429,13.5561,Czech Republic,,Czechoslovakia,Rural,"1 year, 2 years, 4 years, 8 years, Annually","Carbon steel, Weathering steel, Zinc, Aluminium",source_pdfs/s009.pdf,source_pdfs/s010.pdf,source_pdfs/s011.pdf,source_pdfs/s012.pdf,,,,
CZ-003,Kopisty,Industrial Locality,50.533,13.616,Czech Republic,,Czechoslovakia,Industrial,"1 year, 2 years, 4 years, 8 years, Annually","Carbon steel, Weathering steel, Zinc, Aluminium, Copper",source_pdfs/s009.pdf,source_pdfs/s010.pdf,source_pdfs/s011.pdf,source_pdfs/s012.pdf,source_pdfs/s013.pdf,source_pdfs/s014.pdf,source_pdfs/s015.pdf,
DE-001,Waldhof-Langenbrugge,Monitoring site,52.800867,10.75623,Germany,,,Rural,"1 year, 2 years, 4 years, 8 years, Annually","Carbon steel, Weathering steel, Zinc, Aluminium",source_pdfs/s009.pdf,source_pdfs/s010.pdf,source_pdfs/s011.pdf,source_pdfs/s012.pdf,source_pdfs/s013.pdf,,,
DE-002,Aschaffenburg,City,49.977,9.1521,Germany,,,Urban,"1 year, 2 years, 4 years, 8 years, Annually","Carbon steel, Weathering steel, Zinc, Aluminium",source_pdfs/s009.pdf,source_pdfs/s010.pdf,source_pdfs/s011.pdf,source_pdfs/s012.pdf,,,,
DE-003,Langenfeld-Reusrath,Rural,51.083864,6.921054,Germany,,,Rural,"1 year, 2 years, 4 years, 8 years, Annually","Carbon steel, Weathering steel, Zinc, Aluminium",source_pdfs/s009.pdf,source_pdfs/s010.pdf,source_pdfs/s011.pdf,source_pdfs/s012.pdf,source_pdfs/s013.pdf,,,
DE-004,Bottrop,City,51.5239,6.9285,Germany,,,Industrial,"1 year, 2 years, 4 years, 8 years, Annually","Carbon steel, Weathering steel, Zinc, Aluminium, Copper",source_pdfs/s009.pdf,source_pdfs/s010.pdf,source_pdfs/s011.pdf,source_pdfs/s012.pdf,source_pdfs/s013.pdf,source_pdfs/s014.pdf,source_pdfs/s015.pdf,
DE-005,Essen,City,51.463,7.081,Germany,,,Rural,"1 year, 2 years, 4 years, 8 years, Annually","Carbon steel, Weathering steel, Zinc, Aluminium",source_pdfs/s009.pdf,source_pdfs/s010.pdf,source_pdfs/s011.pdf,source_pdfs/s012.pdf,,,,
DE-006,Garmisch-Partenkirchen,Town,47.492,11.0955,Germany,,,Rural,"1 year, 2 years, 4 years, 8 years, Annually","Carbon steel, Weathering steel, Zinc, Aluminium",source_pdfs/s009.pdf,source_pdfs/s010.pdf,source_pdfs/s011.pdf,source_pdfs/s012.pdf,,,,
DE-007,Berlin,City,52.52,13.405,Germany,,,Urban,"1 year, 2 years, 4 years","Carbon steel, Zinc, Copper, Weathering steel",source_pdfs/s013.pdf,source_pdfs/s014.pdf,source_pdfs/s015.pdf,source_pdfs/s016.pdf,,,,
EE-001,Lahemaa,National Park,59.576,25.8,Estonia,,USSR,Rural,"1 year, 2 years, 4 years, 8 years, Annually","Carbon steel, Weathering steel, Zinc, Aluminium, Copper",source_pdfs/s009.pdf,source_pdfs/s010.pdf,source_pdfs/s011.pdf,source_pdfs/s012.pdf,source_pdfs/s013.pdf,source_pdfs/s014.pdf,source_pdfs/s015.pdf,
ES-001,Madrid,City,40.4168,-3.7038,Spain,,,Urban,"1 year, 2 years, 4 years, 8 years, Annually","Carbon steel, Weathering steel, Zinc, Aluminium, Copper",source_pdfs/s009.pdf,source_pdfs/s010.pdf,source_pdfs/s011.pdf,source_pdfs/s012.pdf,source_pdfs/s013.pdf,source_pdfs/s014.pdf,source_pdfs/s015.pdf,
ES-002,Bilbao,City,43.263,-2.935,Spain,,,Urban,"1 year, 2 years, 4 years, 8 years, Annually","Carbon steel, Weathering steel, Zinc, Aluminium",source_pdfs/s009.pdf,source_pdfs/s010.pdf,source_pdfs/s011.pdf,source_pdfs/s012.pdf,,,,
ES-003,Toledo,City,39.8628,-4.0273,Spain,,,Rural,"1 year, 2 years, 4 years, 8 years, Annually","Carbon steel, Weathering steel, Zinc, Aluminium, Copper",source_pdfs/s009.pdf,source_pdfs/s010.pdf,source_pdfs/s011.pdf,source_pdfs/s012.pdf,source_pdfs/s013.pdf,source_pdfs/s014.pdf,source_pdfs/s015.pdf,
FI-001,Espoo,City,60.2055,24.6559,Finland,,,Urban,"1 year, 2 years, 4 years, 8 years, Annually","Carbon steel, Weathering steel, Zinc, Aluminium",source_pdfs/s009.pdf,source_pdfs/s010.pdf,source_pdfs/s011.pdf,source_pdfs/s012.pdf,,,,
FI-002,Ahtari,Town,62.554,24.0619,Finland,,,Rural,"1 year, 2 years, 4 years, 8 years, Annually","Carbon steel, Weathering steel, Zinc, Aluminium",source_pdfs/s009.pdf,source_pdfs/s010.pdf,source_pdfs/s011.pdf,source_pdfs/s012.pdf,source_pdfs/s013.pdf,,,
FI-003,Helsinki,City,60.1935,24.955,Finland,,,"Urban, industrial","1 year, 2 years, 4 years, 8 years, Annually","Carbon steel, Weathering steel, Zinc, Aluminium",source_pdfs/s009.pdf,source_pdfs/s010.pdf,source_pdfs/s011.pdf,source_pdfs/s012.pdf,,,,
FR-001,Paris,City,48.8566,2.3522,France,,,Urban,"1 year, 2 years, 4 years","Carbon steel, Zinc, Copper, Weathering steel",source_pdfs/s013.pdf,source_pdfs/s014.pdf,source_pdfs/s015.pdf,source_pdfs/s016.pdf,,,,
GB-001,Lincoln Cathedral,Cathedral,53.234,-0.5417,United Kingdom,,,Urban,"1 year, 2 years, 4 years, 8 years, Annually","Carbon steel, Weathering steel, Zinc, Aluminium, Copper",source_pdfs/s009.pdf,source_pdfs/s010.pdf,source_pdfs/s011.pdf,source_pdfs/s012.pdf,source_pdfs/s013.pdf,source_pdfs/s014.pdf,source_pdfs/s015.pdf,
GB-002,Wells Cathedral,Cathedral,51.2107,-2.6475,United Kingdom,,,Urban,"1 year, 2 years, 4 years, 8 years, Annually","Carbon steel, Weathering steel, Zinc, Aluminium",source_pdfs/s009.pdf,source_pdfs/s010.pdf,source_pdfs/s011.pdf,source_pdfs/s012.pdf,,,,
GB-003,Clatteringshaws Loch,Locality,55.066,-4.284,United Kingdom,,,Rural,"1 year, 2 years, 4 years, 8 years, Annually","Carbon steel, Weathering steel, Zinc, Aluminium",source_pdfs/s009.pdf,source_pdfs/s010.pdf,source_pdfs/s011.pdf,source_pdfs/s012.pdf,,,,
GB-004,Stoke Orchard,Village,51.947,-2.108,United Kingdom,,,Rural,"1 year, 2 years, 4 years, 8 years, Annually","Carbon steel, Weathering steel, Zinc, Aluminium",source_pdfs/s009.pdf,source_pdfs/s010.pdf,source_pdfs/s011.pdf,source_pdfs/s012.pdf,,,,
GB-005,London,City,51.5072,-0.1276,United Kingdom,,,Urban,"1 year, 2 years, 4 years",Carbon steel,source_pdfs/s013.pdf,,,,,,,
GE-001,Batumi,City,41.6635,41.7977,Georgia,,USSR,"Coastal, urban","6 months, 1 year, 2 years, 3 years","Aluminium, Electrical steel, Carbon steel, Iron",source_pdfs/s007.pdf,,,,,,,Strekalov et al. (1990) primary field-test source for electric-motor constructional materials; row is distinct from other papers even where the station/city repeats. Black Sea station; open atmosphere.
GR-001,Athens,City,37.9838,23.7275,Greece,,,Urban,1 year,"Carbon steel, Zinc, Copper, Weathering steel",source_pdfs/s014.pdf,source_pdfs/s015.pdf,source_pdfs/s016.pdf,,,,,
IL-001,Tel Aviv,City,32.0853,34.7818,Israel,,,Urban,"1 year, 2 years, 4 years",Carbon steel,source_pdfs/s013.pdf,,,,,,,
IT-001,Rome,City,41.9028,12.4964,Italy,,,Urban,"1 year, 2 years, 4 years, 8 years, Annually","Carbon steel, Weathering steel, Zinc, Aluminium, Copper",source_pdfs/s009.pdf,source_pdfs/s010.pdf,source_pdfs/s011.pdf,source_pdfs/s012.pdf,source_pdfs/s013.pdf,source_pdfs/s014.pdf,source_pdfs/s015.pdf,
IT-002,Casaccia,Research centre,42.05,12.3,Italy,,,Rural,"1 year, 2 years, 4 years, 8 years, Annually","Carbon steel, Weathering steel, Zinc, Aluminium, Copper",source_pdfs/s009.pdf,source_pdfs/s010.pdf,source_pdfs/s011.pdf,source_pdfs/s012.pdf,source_pdfs/s013.pdf,source_pdfs/s014.pdf,source_pdfs/s015.pdf,
IT-003,Milan,City,45.4642,9.19,Italy,,,"Urban, industrial","1 year, 2 years, 4 years, 8 years, Annually","Carbon steel, Weathering steel, Zinc, Aluminium, Copper",source_pdfs/s009.pdf,source_pdfs/s010.pdf,source_pdfs/s011.pdf,source_pdfs/s012.pdf,source_pdfs/s013.pdf,source_pdfs/s014.pdf,source_pdfs/s015.pdf,
IT-004,Venice,City,45.4408,12.3155,Italy,,,Urban,"1 year, 2 years, 4 years, 8 years, Annually","Carbon steel, Weathering steel, Zinc, Aluminium, Copper",source_pdfs/s009.pdf,source_pdfs/s010.pdf,source_pdfs/s011.pdf,source_pdfs/s012.pdf,source_pdfs/s013.pdf,source_pdfs/s014.pdf,source_pdfs/s015.pdf,
LV-001,Riga,City,56.9496,24.1052,Latvia,,,Urban,1 year,"Carbon steel, Zinc, Copper, Weathering steel",source_pdfs/s014.pdf,source_pdfs/s015.pdf,source_pdfs/s016.pdf,,,,,
NL-001,Vlaardingen,Port city,51.9125,4.3417,Netherlands,,,"Urban, industrial","1 year, 2 years, 4 years, 8 years, Annually","Carbon steel, Weathering steel, Zinc, Aluminium",source_pdfs/s009.pdf,source_pdfs/s010.pdf,source_pdfs/s011.pdf,source_pdfs/s012.pdf,,,,
NL-002,Eibergen,Town,52.1,6.6612,Netherlands,,,Rural,"1 year, 2 years, 4 years, 8 years, Annually","Carbon steel, Weathering steel, Zinc, Aluminium",source_pdfs/s009.pdf,source_pdfs/s010.pdf,source_pdfs/s011.pdf,source_pdfs/s012.pdf,,,,
NL-003,Vredepeel,Village,51.5383,5.8679,Netherlands,,,Rural,"1 year, 2 years, 4 years, 8 years, Annually","Carbon steel, Weathering steel, Zinc, Aluminium",source_pdfs/s009.pdf,source_pdfs/s010.pdf,source_pdfs/s011.pdf,source_pdfs/s012.pdf,,,,
NL-004,Wijnandsrade,Village,50.9054,5.8836,Netherlands,,,Rural,"1 year, 2 years, 4 years, 8 years, Annually","Carbon steel, Weathering steel, Zinc, Aluminium",source_pdfs/s009.pdf,source_pdfs/s010.pdf,source_pdfs/s011.pdf,source_pdfs/s012.pdf,,,,
NO-001,Sandnes,Sub-arctic test site,67.13,16.07,Norway,,,"Inland, industrial","1 month, 3 months, 1 year, 2 years","Carbon steel, Zinc, Copper, Aluminium, Galvanized steel, Coated steel",source_pdfs/s004.pdf,,,,,,,"Table 7: one-year intervals 01.1984–01.1985, 01.1985–01.1986, 03.1986–03.1987, 03.1987–03.1988; steel=592,449,549,67 g/m²/year; zinc=60,46,50,3; copper=9.0,10.4,7.3,5.5."
NO-002,Furulund,Sub-arctic test site,68.76,17.16,Norway,,,"Inland, industrial","1 month, 3 months, 1 year, 2 years","Carbon steel, Zinc, Copper, Aluminium, Galvanized steel, Coated steel",source_pdfs/s004.pdf,,,,,,,"Table 7: steel=493,431,511,60 g/m²/year; zinc=60,50,43,3; copper=6.8,9.4,6.5,5.8."
NO-003,Lomi,Sub-arctic test site,67.13,16.09,Norway,,,"Inland, industrial","1 month, 3 months, 1 year, 2 years","Carbon steel, Zinc, Copper, Aluminium, Galvanized steel, Coated steel",source_pdfs/s004.pdf,,,,,,,Table 7: steel=488 and 66 g/m²/year; zinc=33 and 4; copper=5.8 and 5.5. No coordinates given in the review.
NO-004,Viksjøfjell,Locality,69.65,30.95,Norway,,,"Inland, industrial","1-2 years, 1 month, 3 months, 1 year","Carbon steel, Zinc, Copper, Galvanized steel, Aluminium, Coated steel",source_pdfs/s003.pdf,source_pdfs/s005.pdf,source_pdfs/s006.pdf,,,,,"Table 9: 1990–1991 steel=308 g/m²/year, zinc=24. Table 10: July 1992–July 1993 steel=347, zinc=18.0; July 1992–July 1994 steel=539, zinc=26.8. Coordinates not given in tables."
NO-005,Karpdalen,Locality,69.65,30.54,Norway,,,"Inland, industrial","1-2 years, 1 month, 3 months, 1 year","Carbon steel, Zinc, Copper, Galvanized steel, Aluminium, Coated steel",source_pdfs/s003.pdf,source_pdfs/s005.pdf,source_pdfs/s006.pdf,,,,,"Table 9: 1990–1991 steel=180 g/m²/year, zinc=12. Coordinates not given in tables."
NO-006,Svanvik,Village,69.52,30.05,Norway,,,"Inland, industrial","1-2 years, 1 month, 3 months, 1 year, 2 years, 4 years","Carbon steel, Zinc, Copper, Galvanized steel, Aluminium, Coated steel, Weathering steel",source_pdfs/s003.pdf,source_pdfs/s005.pdf,source_pdfs/s006.pdf,source_pdfs/s013.pdf,source_pdfs/s014.pdf,source_pdfs/s015.pdf,source_pdfs/s016.pdf,"Table 9: 1990–1991 steel=108 g/m²/year, zinc=9.6. Table 10: July 1992–July 1993 steel=145, zinc=7.1; July 1992–July 1994 steel=206, zinc=9.5. Coordinates not given in tables."
NO-007,Noatun,Locality,69.19,30.03,Norway,,,"Inland, industrial","1-2 years, 1 month, 3 months, 1 year","Carbon steel, Zinc, Copper, Galvanized steel, Aluminium, Coated steel",source_pdfs/s003.pdf,source_pdfs/s005.pdf,source_pdfs/s006.pdf,,,,,"Table 9: 1990–1991 steel=78 g/m²/year, zinc=5.4. Coordinates not given in tables."
NO-008,Kobbfoss,Waterfall locality,69.38,29.95,Norway,,,Inland,"1 month, 1 year, 3 months","Carbon steel, Galvanized steel, Zinc, Aluminium, Coated steel",source_pdfs/s006.pdf,,,,,,,
NO-009,Oslo,City,59.92,10.69,Norway,,,"Coastal, urban","1980-2026, 1997-2001 (1, 2, 4 years multipollutant), 2005-06 (1-year multipollutant), 2008-09 (1-year trend exposure), 2011-12 (1-year trend exposure), 1 year, 2 years, 4 years, 8 years, Annually","Carbon steel, zinc, copper, aluminium, limestone, modern glass, Weathering steel, Zinc, Aluminium, Copper",https://www.corrosion-sites.com/index.php,source_pdfs/s009.pdf,source_pdfs/s010.pdf,source_pdfs/s011.pdf,source_pdfs/s012.pdf,source_pdfs/s013.pdf,source_pdfs/s014.pdf,
NO-010,Borregaard (Sarpsborg),Industrial site,59.2765,11.1305,Norway,,,Industrial,"1 year, 2 years, 4 years, 8 years, Annually","Carbon steel, Weathering steel, Zinc, Aluminium",source_pdfs/s009.pdf,source_pdfs/s010.pdf,source_pdfs/s011.pdf,source_pdfs/s012.pdf,,,,
NO-011,Birkenes,Rural monitoring site,58.383333,8.25,Norway,,,Rural,"1 year, 2 years, 4 years, 8 years, Annually","Carbon steel, Weathering steel, Zinc, Aluminium, Copper",source_pdfs/s009.pdf,source_pdfs/s010.pdf,source_pdfs/s011.pdf,source_pdfs/s012.pdf,source_pdfs/s013.pdf,source_pdfs/s014.pdf,source_pdfs/s015.pdf,
PL-001,Katowice,City,50.2649,19.0238,Poland,,,Industrial,1 year,"Carbon steel, Zinc, Copper, Weathering steel",source_pdfs/s014.pdf,source_pdfs/s015.pdf,source_pdfs/s016.pdf,,,,,
PT-001,Lisbon,City,38.6979,-9.2063,Portugal,,,Urban,"1 year, 2 years, 4 years, 8 years, Annually","Carbon steel, Weathering steel, Zinc, Aluminium",source_pdfs/s009.pdf,source_pdfs/s010.pdf,source_pdfs/s011.pdf,source_pdfs/s012.pdf,source_pdfs/s013.pdf,,,
RU-001,"C1 (Nikel SW, 25 km)",Test site,69.3,29.697,Russia,,USSR,"Inland, industrial","1-2 years, 1 month, 3 months, 1 year","Carbon steel, Zinc, Copper, Galvanized steel, Aluminium, Coated steel",source_pdfs/s003.pdf,source_pdfs/s005.pdf,source_pdfs/s006.pdf,,,,,"Table 9 note defines C1 as Nikel (SW, 25 km). 1990–1991 steel=93 g/m²/year, zinc=6.4. Table 10: July 1992–July 1993 steel=163, zinc=8.3; July 1992–July 1994 steel=220, zinc=11.2."
RU-002,"C2 (Nikel NE, 15 km)",Test site,69.51,30.56,Russia,,USSR,"Inland, industrial","1-2 years, 1 month, 3 months, 1 year","Carbon steel, Zinc, Copper, Galvanized steel, Aluminium, Coated steel",source_pdfs/s003.pdf,source_pdfs/s005.pdf,source_pdfs/s006.pdf,,,,,"Table 9 note defines C2 as Nikel (NE, 15 km). 1990–1991 steel=261 g/m²/year, zinc=19. Table 10: July 1992–July 1993 steel=306, zinc=21.3; July 1992–July 1994 steel=466, zinc=33.4."
RU-003,C3 (Pechenga),Town,69.56,31.16,Russia,,USSR,"Inland, industrial","1-2 years, 1 month, 3 months, 1 year","Carbon steel, Zinc, Copper, Galvanized steel, Aluminium, Coated steel",source_pdfs/s003.pdf,source_pdfs/s005.pdf,source_pdfs/s006.pdf,,,,,"Table 9 note defines C3 as Pechenga. 1990–1991 steel=214 g/m²/year, zinc=15. Table 10: July 1992–July 1993 steel=264, zinc=15.1; July 1992–July 1994 steel=392, zinc=27.1."
RU-004,Oimyakon,Village,63.47,142.82,Russia,,USSR,"Inland, rural","1 month, 1-4 years, varies, Annually","Carbon steel, Mild steel, Steel St3, Copper, Aluminum alloys, Cadmium, Zinc, Aluminium",source_pdfs/s001.pdf,source_pdfs/s008.pdf,,,,,,"Table 12 reports four Oimyakon rows with TOW=1086, 813, 813, and 273 h/year; steel=1.04, 0.93, 0.22, 0.85 µm/year; zinc=0.25, 0.17, 0.32, 0.13; copper=0.08, 0.08, 0.07, 0.08; aluminium=0.189, 0.189, –, 0.189 g/(m²·year). T=-16.6 °C; RH=72%; precipitation=215 mm/year; SO2≈1 µg/m³."
RU-005,Susuman,City,62.77,148.13,Russia,,USSR,"Inland, rural","1 month, 1-4 years, varies, Annually","Carbon steel, Mild steel, Steel St3, Copper, Aluminum alloys, Cadmium, Zinc, Aluminium",source_pdfs/s001.pdf,source_pdfs/s008.pdf,,,,,,"Table 12: T=-13.6 °C; RH=71%; TOW=985 h/year; precipitation=255 mm/year; SO2=5 µg/m³; corrosion_rate steel=2.18 µm/year, zinc=0.39, copper=0.15, aluminium=0.475 g/(m²·year)."
RU-006,Atka,Village,60.83,151.75,Russia,,USSR,"Inland, rural","1 month, 1-4 years, varies, Annually","Carbon steel, Mild steel, Steel St3, Copper, Aluminum alloys, Cadmium, Zinc, Aluminium",source_pdfs/s001.pdf,source_pdfs/s008.pdf,,,,,,"Table 12: T=-12.0 °C; RH=72%; TOW=987 h/year; precipitation=298 mm/year; SO2≈1 µg/m³; corrosion_rate steel=1.90 µm/year, zinc=0.24, copper=0.11, aluminium=0.165 g/(m²·year)."
RU-007,Bilibino,City,68.03,166.25,Russia,,USSR,"Inland, rural","1 month, 1-4 years, varies","Carbon steel, Mild steel, Steel St3, Copper, Aluminum alloys, Cadmium",source_pdfs/s001.pdf,,,,,,,"Table 12: T=-11.0 °C; RH=73%; TOW=692 h/year; precipitation=173 mm/year; SO2≈1 µg/m³; corrosion_rate steel=0.70 µm/year, zinc=0.23, copper=0.09, aluminium=0.178 g/(m²·year)."
RU-008,Ust’-Omchug,Settlement,61.15,149.63,Russia,,USSR,"Inland, rural","1 month, 1-4 years, varies, Annually","Carbon steel, Mild steel, Steel St3, Copper, Aluminum alloys, Cadmium, Zinc, Aluminium",source_pdfs/s001.pdf,source_pdfs/s008.pdf,,,,,,"Table 12: T=-11.0 °C; RH=68%; TOW=1097 h/year; precipitation=282 mm/year; SO2=5 µg/m³; corrosion_rate steel=1.59 µm/year, zinc=0.41, copper=0.10, aluminium=0.243 g/(m²·year)."
RU-009,Aldan,City,58.6,125.42,Russia,,USSR,"Inland, rural","1 month, 1-4 years, varies, Annually","Carbon steel, Mild steel, Steel St3, Copper, Aluminum alloys, Cadmium, Zinc, Aluminium",source_pdfs/s001.pdf,source_pdfs/s008.pdf,,,,,,"Table 12: T=-6.2 °C; RH=72%; TOW=1333 h/year; precipitation=546 mm/year; SO2=5 µg/m³; corrosion_rate steel=3.20 µm/year, zinc=0.77, copper=0.20, aluminium=0.205 g/(m²·year)."
RU-010,Tynda,City,55.12,124.73,Russia,,USSR,"Inland, rural","1 month, 1-4 years, varies, Annually","Carbon steel, Mild steel, Steel St3, Copper, Aluminum alloys, Cadmium, Zinc, Aluminium",source_pdfs/s001.pdf,source_pdfs/s008.pdf,,,,,,"Table 12: T=-6.5 °C; RH=72%; TOW=1321 h/year; precipitation=525 mm/year; SO2=5 µg/m³; corrosion_rate steel=2.72 µm/year, zinc=0.74, copper=0.18, aluminium=0.281 g/(m²·year)."
RU-011,Klyuchi,Village,56.32,160.84,Russia,,USSR,"Inland, rural","1 month, 1-4 years, varies, Annually","Carbon steel, Mild steel, Steel St3, Copper, Aluminum alloys, Cadmium, Zinc, Aluminium",source_pdfs/s001.pdf,source_pdfs/s008.pdf,,,,,,"Table 12 gives no coordinates in the review extract. T=-1.2 °C; RH=76%; TOW=1916 h/year; precipitation=562 mm/year; SO2=5 µg/m³; corrosion_rate steel=3.00 µm/year, zinc=0.28, copper=0.32, aluminium=0.311 g/(m²·year)."
RU-012,Komsomol’sk-on-Amur,City,50.53,136.98,Russia,,USSR,"Inland, rural","1 month, 1-4 years, varies, Annually","Carbon steel, Mild steel, Steel St3, Copper, Aluminum alloys, Cadmium, Zinc, Aluminium",source_pdfs/s001.pdf,source_pdfs/s008.pdf,,,,,,"Table 12: T=-0.7 °C; RH=76%; TOW=1859 h/year; precipitation=499 mm/year; SO2=10 µg/m³; corrosion_rate steel=8.10 µm/year, zinc=0.89, copper=0.27, aluminium=0.286 g/(m²·year)."
RU-013,Pobedino,Village,49.83,142.81,Russia,,USSR,"Inland, rural","1 month, 1-4 years, varies, Annually","Carbon steel, Mild steel, Steel St3, Copper, Aluminum alloys, Cadmium, Zinc, Aluminium",source_pdfs/s001.pdf,source_pdfs/s008.pdf,,,,,,"Table 12: T=-0.9 °C; RH=77%; TOW=2221 h/year; precipitation=604 mm/year; SO2≈1 µg/m³; corrosion_rate steel=4.68 µm/year, zinc=0.60, copper=0.75, aluminium=0.259 g/(m²·year)."
RU-014,Yakovlevka,Village,44.57818,133.4555,Russia,,USSR,"Inland, rural","1 month, 1-4 years, varies, Annually","Carbon steel, Mild steel, Steel St3, Copper, Aluminum alloys, Cadmium, Zinc, Aluminium",source_pdfs/s001.pdf,source_pdfs/s008.pdf,,,,,,"Table 12: T=2.5 °C; RH=70%; TOW=1877 h/year; precipitation=626 mm/year; SO2≈1 µg/m³; corrosion_rate steel=5.20 µm/year, zinc=0.65, copper=0.45, aluminium=0.259 g/(m²·year)."
RU-015,Pogranichnyi,Village,44.42996,131.5031,Russia,,USSR,"Inland, rural","1 month, 1-4 years, varies, Annually","Carbon steel, Mild steel, Steel St3, Copper, Aluminum alloys, Cadmium, Zinc, Aluminium",source_pdfs/s001.pdf,source_pdfs/s008.pdf,,,,,,"Table 12: T=3.6 °C; RH=67%; TOW=1793 h/year; precipitation=595 mm/year; SO2≈1 µg/m³; corrosion_rate steel=6.28 µm/year, zinc=0.61, copper=0.31, aluminium=0.256 g/(m²·year)."
RU-016,Murmansk,City,69.15,35.97,Russia,,USSR,"Coastal, urban","1 month, 1-4 years, varies, 6 months, 1 year, 2 years, 3 years","Carbon steel, Mild steel, Steel St3, Copper, Aluminum alloys, Cadmium, Aluminium, Electrical steel, Iron",source_pdfs/s001.pdf,source_pdfs/s007.pdf,,,,,,"Table 13: T=0.5 °C; RH=82%; TOW=3007 h/year; precipitation=735 mm/year; SO2=6.4 µg/m³; chloride deposition=35–65 mg/(m²·day); corrosion_rate steel=29–34 µm/year, zinc=1.42–2.19 µm/year, copper=1.50–2.70 µm/year, aluminium=6.6–10.6 g/(m²·year)."
RU-017,Aion,Island,69.83,168.67,Russia,,USSR,Coastal,"1 month, 1-4 years, varies, Annually","Carbon steel, Mild steel, Steel St3, Copper, Aluminum alloys, Cadmium, Zinc, Aluminium",source_pdfs/s001.pdf,source_pdfs/s008.pdf,,,,,,"Table 13: T=-13.0 °C; RH=88%; TOW=1197 h/year; precipitation=179 mm/year; SO2≈1 µg/m³; chloride deposition=33.8 mg/(m²·day); corrosion_rate steel=8.3 µm/year, zinc=1.61, copper=0.63, aluminium=1.71 g/(m²·year)."
RU-018,Apapel’gino,Village,69.73,170.62,Russia,,USSR,Coastal,"1 month, 1-4 years, varies, Annually","Carbon steel, Mild steel, Steel St3, Copper, Aluminum alloys, Cadmium, Zinc, Aluminium",source_pdfs/s001.pdf,source_pdfs/s008.pdf,,,,,,"Table 13: T=-12.7 °C; RH=83%; TOW=1451 h/year; precipitation=193 mm/year; SO2≈1 µg/m³; chloride deposition=20.1 mg/(m²·day); corrosion_rate steel=4.8 µm/year, zinc=0.85, copper=0.44, aluminium=0.65 g/(m²·year)."
RU-019,Arman’,Village,55.77,156.17,Russia,,USSR,Coastal,"1 month, 1-4 years, varies, Annually","Carbon steel, Mild steel, Steel St3, Copper, Aluminum alloys, Cadmium, Zinc, Aluminium",source_pdfs/s001.pdf,source_pdfs/s008.pdf,,,,,,"Table 13: T=-3.9 °C; RH=69%; TOW=2115 h/year; precipitation=415 mm/year; SO2=5.0 µg/m³; chloride deposition=5.9 mg/(m²·day); corrosion_rate steel=4.2 µm/year, zinc=0.84, copper=0.52, aluminium=0.35 g/(m²·year)."
RU-020,Okhotsk,City,59.33,143.25,Russia,,USSR,Coastal,"1 month, 1-4 years, varies, Annually","Carbon steel, Mild steel, Steel St3, Copper, Aluminum alloys, Cadmium, Zinc, Aluminium",source_pdfs/s001.pdf,source_pdfs/s008.pdf,,,,,,"Table 13: T=-5.0 °C; RH=74%; TOW=2276 h/year; precipitation=555 mm/year; SO2=15.0 µg/m³; chloride deposition=20.0 mg/(m²·day); corrosion_rate steel=11.7 µm/year, zinc=1.18, copper=1.21, aluminium=0.89 g/(m²·year)."
RU-021,Ust'-Khayryuzovo,City,57.10227,156.7606,Russia,,USSR,Coastal,"1 month, 1-4 years, varies, Annually","Carbon steel, Mild steel, Steel St3, Copper, Aluminum alloys, Cadmium, Zinc, Aluminium",source_pdfs/s001.pdf,source_pdfs/s008.pdf,,,,,,"Table 13: T=-1.9 °C; RH=85%; TOW=3014 h/year; precipitation=512 mm/year; SO2≈1 µg/m³; chloride deposition=16.3 mg/(m²·day); corrosion_rate steel=11.8 µm/year, zinc=1.11, copper=0.86, aluminium=0.69 g/(m²·year)."
RU-022,Ayan,Village,56.52854,138.16,Russia,,USSR,Coastal,"1 month, 1-4 years, varies, Annually","Carbon steel, Mild steel, Steel St3, Copper, Aluminum alloys, Cadmium, Zinc, Aluminium",source_pdfs/s001.pdf,source_pdfs/s008.pdf,,,,,,"Table 13: T=-3.3 °C; RH=68%; TOW=2251 h/year; precipitation=791 mm/year; SO2≈1 µg/m³; chloride deposition=12.7 mg/(m²·day); corrosion_rate steel=6.8 µm/year, zinc=0.95, copper=0.56, aluminium=0.41 g/(m²·year)."
RU-023,Chumikhan,Village,54.67,135.25,Russia,,USSR,Coastal,"1 month, 1-4 years, varies, Annually","Carbon steel, Mild steel, Steel St3, Copper, Aluminum alloys, Cadmium, Zinc, Aluminium",source_pdfs/s001.pdf,source_pdfs/s008.pdf,,,,,,"Table 13: T=-3.9 °C; RH=77%; TOW=2075 h/year; precipitation=681 mm/year; SO2≈1 µg/m³; chloride deposition=17.9 mg/(m²·day); corrosion_rate steel=7.3 µm/year, zinc=0.91, copper=0.86, aluminium=0.79 g/(m²·year)."
RU-024,Baidukov Island,Island,53.32,141.47,Russia,,USSR,Coastal,"1 month, 1-4 years, varies, Annually","Carbon steel, Mild steel, Steel St3, Copper, Aluminum alloys, Cadmium, Zinc, Aluminium",source_pdfs/s001.pdf,source_pdfs/s008.pdf,,,,,,"Table 13: T=-2.5 °C; RH=83%; TOW=2432 h/year; precipitation=524 mm/year; SO2≈1 µg/m³; chloride deposition=32.1 mg/(m²·day); corrosion_rate steel=14.5 µm/year, zinc=1.65, copper=1.90, aluminium=1.42 g/(m²·year)."
RU-025,Okha,City,53.58,143.02,Russia,,USSR,Coastal,"1 month, 1-4 years, varies, Annually","Carbon steel, Mild steel, Steel St3, Copper, Aluminum alloys, Cadmium, Zinc, Aluminium",source_pdfs/s001.pdf,source_pdfs/s008.pdf,,,,,,"Table 13: T=-2.4 °C; RH=83%; TOW=2322 h/year; precipitation=476 mm/year; SO2=5.0 µg/m³; chloride deposition=10.3 mg/(m²·day); corrosion_rate steel=8.6 µm/year, zinc=1.12, copper=0.90, aluminium=0.62 g/(m²·year)."
RU-026,Nikol’skoe,Village,55.23,166.07,Russia,,USSR,Coastal,"1 month, 1-4 years, varies, Annually","Carbon steel, Mild steel, Steel St3, Copper, Aluminum alloys, Cadmium, Zinc, Aluminium",source_pdfs/s001.pdf,source_pdfs/s008.pdf,,,,,,"Table 13: T=2.0 °C; RH=85%; TOW=3798 h/year; precipitation=636 mm/year; SO2≈1 µg/m³; chloride deposition=34.2 mg/(m²·day); corrosion_rate steel=28.4 µm/year, zinc=2.63, copper=2.12, aluminium=2.31 g/(m²·year)."
RU-027,Lopatka,Cape site,50.93,156.67,Russia,,USSR,Coastal,"1 month, 1-4 years, varies, Annually","Carbon steel, Mild steel, Steel St3, Copper, Aluminum alloys, Cadmium, Zinc, Aluminium",source_pdfs/s001.pdf,source_pdfs/s008.pdf,,,,,,"Table 13: T=1.0 °C; RH=90%; TOW=4760 h/year; precipitation=2502 mm/year; SO2=5.0 µg/m³; chloride deposition=45.2 mg/(m²·day); corrosion_rate steel=31.7 µm/year, zinc=3.20, copper=2.80, aluminium=2.61 g/(m²·year)."
RU-028,Petropavlovsk-Kamchatskii,City,53.05,158.72,Russia,,USSR,"Coastal, urban","1 month, 1-4 years, varies, Annually","Carbon steel, Mild steel, Steel St3, Copper, Aluminum alloys, Cadmium, Zinc, Aluminium",source_pdfs/s001.pdf,source_pdfs/s008.pdf,,,,,,"Table 13: T=1.9 °C; RH=72%; TOW=2386 h/year; precipitation=1092 mm/year; SO2=15.0 µg/m³; chloride deposition=11.4 mg/(m²·day); corrosion_rate steel=13.7 µm/year, zinc=2.14, copper=1.08, aluminium=0.75 g/(m²·year)."
RU-029,Nevel’sk,Town,46.68,141.92,Russia,,USSR,Coastal,"1 month, 1-4 years, varies, Annually","Carbon steel, Mild steel, Steel St3, Copper, Aluminum alloys, Cadmium, Zinc, Aluminium",source_pdfs/s001.pdf,source_pdfs/s008.pdf,,,,,,"Table 13: T=4.5 °C; RH=74%; TOW=3198 h/year; precipitation=849 mm/year; SO2=15.0 µg/m³; chloride deposition=17.3 mg/(m²·day); corrosion_rate steel=17.9 µm/year, zinc=2.82, copper=1.44, aluminium=1.76 g/(m²·year)."
RU-030,Vladivostok,City,43.13,131.9047,Russia,,USSR,"Coastal, urban","1 month, 1-4 years, varies, 1-year periods, 6 months, 1 year, 2 years, 3 years, Annually","Carbon steel, Mild steel, Steel St3, Copper, Aluminum alloys, Cadmium, Zinc, Aluminium, Electrical steel, Iron",source_pdfs/s001.pdf,source_pdfs/s002.pdf,source_pdfs/s007.pdf,source_pdfs/s008.pdf,,,,"Table 13: T=4.7 °C; RH=75%; TOW=3951 h/year; precipitation=570 mm/year; SO2=22.5 µg/m³; chloride deposition=20–43 mg/(m²·day); corrosion_rate steel=22–43 µm/year, zinc=1.23–2.82 µm/year, copper=1.35–1.74 µm/year, aluminium=0.70–1.26 g/(m²·year)."
RU-031,Cape Gamov,Cape site,43.0081,133.8013,Russia,,USSR,Coastal,"1 month, 1-4 years, varies, Annually","Carbon steel, Mild steel, Steel St3, Copper, Aluminum alloys, Cadmium, Zinc, Aluminium",source_pdfs/s001.pdf,source_pdfs/s008.pdf,,,,,,"Table 13: T=4.2 °C; RH=73%; TOW=3497 h/year; precipitation=728 mm/year; SO2≈1 µg/m³; chloride deposition=22.0 mg/(m²·day); corrosion_rate steel=21.9 µm/year, zinc not reported, copper=1.55 µm/year, aluminium=0.99 g/(m²·year)."
RU-032,Gelendzhik,City,45.67,38.5506,Russia,,USSR,Coastal,"1-year periods, varies","Carbon steel, Steel St3, Zinc, Copper, Aluminium",source_pdfs/s002.pdf,,,,,,,
RU-033,Sochi (CSNBR high-altitude station),Research station,43.5853,39.7233,Russia,,USSR,Inland,"1-year periods, varies","Carbon steel, Steel St3, Zinc, Copper, Aluminium",source_pdfs/s002.pdf,,,,,,,
RU-034,Dalniye Zelentsy,Village,69.22245,36.2976,Russia,,USSR,Coastal,"1-year periods, varies","Carbon steel, Steel St3, Zinc, Copper, Aluminium",source_pdfs/s002.pdf,,,,,,,
RU-035,Moscow,City,55.698322,37.57402,Russia,,USSR,"Inland, urban","1-year periods, varies, 1 year, 2 years, 4 years, 8 years, Annually","Carbon steel, Steel St3, Zinc, Copper, Aluminium, Weathering steel",source_pdfs/s002.pdf,source_pdfs/s009.pdf,source_pdfs/s010.pdf,source_pdfs/s011.pdf,source_pdfs/s012.pdf,source_pdfs/s013.pdf,,
RU-036,Zvenigorod,City,55.7299,36.8553,Russia,,USSR,"Inland, rural","1-year periods, varies, 6 months, 1 year, 2 years, 3 years","Carbon steel, Steel St3, Zinc, Copper, Aluminium, Electrical steel, Iron",source_pdfs/s002.pdf,source_pdfs/s007.pdf,,,,,,
RU-037,Yakutsk,City,62.0355,129.6755,Russia,,USSR,Inland,"1-year periods, varies","Carbon steel, Steel St3, Zinc, Copper, Aluminium",source_pdfs/s002.pdf,,,,,,,
RU-038,Cape Schmidt,Cape site,69.9978,-172.03854,Russia,,USSR,Coastal,Annually,"Carbon steel, Copper, Zinc, Cadmium, Aluminium",source_pdfs/s008.pdf,,,,,,,
RU-039,Cape Chaplin,Cape site,65.08673,-167.62527,Russia,,USSR,Coastal,Annually,"Carbon steel, Copper, Zinc, Cadmium, Aluminium",source_pdfs/s008.pdf,,,,,,,
RU-040,Bilibino,Town,68.25296,166.28659,Russia,,USSR,Inland,Annually,"Carbon steel, Copper, Zinc, Cadmium, Aluminium",source_pdfs/s008.pdf,,,,,,,
RU-041,Pogranichnyy,Town,44.407859,131.38207,Russia,,USSR,Inland,Annually,"Carbon steel, Copper, Zinc, Cadmium, Aluminium",source_pdfs/s008.pdf,,,,,,,
RU-042,St Petersburg,City,59.9311,30.3609,Russia,,,Urban,1 year,"Carbon steel, Weathering steel, Zinc, Copper",source_pdfs/s016.pdf,,,,,,,
SE-001,Stockholm South,City,59.312,18.083,Sweden,,,Urban,"1 year, 2 years, 4 years, 8 years, Annually","Carbon steel, Weathering steel, Zinc, Aluminium, Copper",source_pdfs/s009.pdf,source_pdfs/s010.pdf,source_pdfs/s011.pdf,source_pdfs/s012.pdf,source_pdfs/s013.pdf,source_pdfs/s014.pdf,source_pdfs/s015.pdf,
SE-002,Stockholm Centre,City,59.3293,18.0686,Sweden,,,Urban,"1 year, 2 years, 4 years, 8 years, Annually","Carbon steel, Weathering steel, Zinc, Aluminium",source_pdfs/s009.pdf,source_pdfs/s010.pdf,source_pdfs/s011.pdf,source_pdfs/s012.pdf,,,,
SE-003,Aspvreten,Rural monitoring site,58.8,17.383333,Sweden,,,Rural,"1 year, 2 years, 4 years, 8 years, Annually","Carbon steel, Weathering steel, Zinc, Aluminium, Copper",source_pdfs/s009.pdf,source_pdfs/s010.pdf,source_pdfs/s011.pdf,source_pdfs/s012.pdf,source_pdfs/s013.pdf,source_pdfs/s014.pdf,source_pdfs/s015.pdf,
US-001,"Research Triangle Park, North Carolina",Research Park,35.9079,-78.875,United States,,,Rural,"1 year, 2 years, 4 years, 8 years, Annually","Carbon steel, Weathering steel, Zinc, Aluminium",source_pdfs/s009.pdf,source_pdfs/s010.pdf,source_pdfs/s011.pdf,source_pdfs/s012.pdf,,,,
US-002,Steubenville,City,40.3698,-80.6339,United States,,,Industrial,"1 year, 2 years, 4 years, 8 years, Annually","Carbon steel, Weathering steel, Zinc, Aluminium",source_pdfs/s009.pdf,source_pdfs/s010.pdf,source_pdfs/s011.pdf,source_pdfs/s012.pdf,,,,
US-003,Los Angeles,City,34.0522,-118.2437,United States,,,"Urban, marine","1 year, 2 years, 4 years",Carbon steel,source_pdfs/s013.pdf,,,,,,,
